Repository: taibaijun/mineru-material-agentic-parser-v1

# MinerU 材料文献智能解析 Agentic Parser V1

这是面向 **材料赛题：基于 MinerU 的材料文献智能解析应用** 的提交包和开源代码。系统以 MinerU 解析后的 `combined.md` 为证据源，使用 AI 论文阅读 agent 做宽召回和语义绑定，再用确定性 gate 做证据、schema、单位和属性一致性校验，输出可追溯的材料实体属性数据。

## 评审快速入口

- 主数据文件：`dataset.jsonl`，共 **688** 条高置信材料属性记录。
- 数据副本：`data/submission_candidates.jsonl`。
- 质量报告：`quality_report.json`。
- 技术报告：`docs/technical_report.md`。
- 构建流程：`docs/construction_pipeline.md`。
- 字段说明：`docs/schema.md`。
- Demo/API：`demo/material_api.py`，仅依赖 Python 标准库。
- 复现脚本：`scripts/run_v4_v5_pipeline.ps1`。
- 验证脚本：`scripts/validate_submission.py`。
- 项目介绍 PPT：`docs/project_pitch_slides.pptx`。
- 开源仓库：`https://github.com/taibaijun/mineru-material-agentic-parser-v1`。

## 当前提交结果

- V4 文档级宽召回：181 个候选文档，doc41 首轮 JSON 失败后已重试补回。
- V5 输入候选：1421 条。
- 最终保留：688 条。
- review/丢弃：733 条。
- 覆盖文档：90 篇有最终记录。
- 本地 hard gate：0 个错误。
- 证据对齐：{'exact': 678, 'whitespace_compact': 10}。
- 最终来源：{'primary_research': 143, 'patent': 545}。

## 数据分布

| 属性 | 记录数 |
| --- | ---: |
| `adhesion_strength` | 55 |
| `discharge_capacity` | 117 |
| `ionic_conductivity` | 77 |
| `process_temperature` | 393 |
| `thermal_transition` | 46 |

## 一键本地查看 Demo

```powershell
python demo/material_api.py --dataset dataset.jsonl --host 127.0.0.1 --port 8765
```

然后访问：

- `http://127.0.0.1:8765/health`
- `http://127.0.0.1:8765/stats`
- `http://127.0.0.1:8765/records?property=ionic_conductivity&limit=10`
- `http://127.0.0.1:8765/search?q=sintered&limit=10`

## 复现方式

完整复现需要评审本地拥有 MinerU 解析结果目录和召回候选文件。设置 `DEEPSEEK_API_KEY` 后按 `scripts/run_v4_v5_pipeline.ps1` 中的路径模板运行。

公开仓库不包含原始论文、PDF 或完整 `combined.md` 全文；这些材料由赛事附件和原始出版许可约束。结构化抽取层按 `LICENSE` 说明开放。

File: dataset.jsonl (part 1 of 25)
{"agentic_source": "v5_input_record", "agentic_version": "agentic_material_corpus_v5_semantic_binder", "binding_explanation": "The text states that the dried gel (LFP/C@LATP) was sintered at 800 °C for 4 h in Ar.", "candidate_keys": ["9013c20ae37aff6684c3d34dd849197095b77435"], "condition": {"atmosphere": "Ar", "duration": "4 h"}, "confidence": 0.95, "doc_id": "3", "evidence": "sintered in an Ar atmosphere at 800 °C for 4 h", "evidence_assessment": {"problem": null, "quote_in_combined": true, "row_column_binding_clear": true}, "evidence_quote": "sintered in an Ar atmosphere at 800 °C for 4 h", "material": "LFP/C@LATP", "material_binding": {"measured_entity": "LFP/C@LATP", "problem": null, "roles": {}}, "page_range": "1-62", "property": "process_temperature", "property_subtype": "sintering temperature", "record_id": "3f87f3ca7b75151e", "source_doc_type": "primary_research", "source_property_label": "sintered", "target_property_match": true, "unit": "°C", "v5_semantic_reason": "The evidence exactly matches the combined text: 'sintered in an Ar atmosphere at 800 °C for 4 h' for LFP/C@LATP. Property is process_temperature (sintering temperature).", "v5_semantic_verdict": "ACCEPT", "value": 800, "value_max": null, "value_text": "800"}
{"agentic_source": "v5_input_record", "agentic_version": "agentic_material_corpus_v5_semantic_binder", "binding_explanation": "The text describes synthesis of bare LFP/C: pre-sintered at 400 °C for 5 h in Ar/H2.", "candidate_keys": ["9013c20ae37aff6684c3d34dd849197095b77435"], "condition": {"atmosphere": "Ar(95%)/H2(5%)", "duration": "5 h"}, "confidence": 0.95, "doc_id": "3", "evidence": "pre-sintered at 400 °C for 5 h", "evidence_assessment": {"problem": null, "quote_in_combined": true, "row_column_binding_clear": true}, "evidence_quote": "pre-sintered at 400 °C for 5 h", "material": "LFP/C", "material_binding": {"measured_entity": "LFP/C", "problem": null, "roles": {}}, "page_range": "1-62", "property": "process_temperature", "property_subtype": "pre-sintering temperature", "record_id": "54ec3eb139ba1f9a", "source_doc_type": "primary_research", "source_property_label": "pre-sintered", "target_property_match": true, "unit": "°C", "v5_semantic_reason": "The evidence exactly matches: 'pre-sintered at 400 °C for 5 h' for bare LFP/C. Property is process_temperature (pre-sintering temperature).", "v5_semantic_verdict": "ACCEPT", "value": 400, "value_max": null, "value_text": "400"}
{"agentic_source": "v5_input_record", "agentic_version": "agentic_material_corpus_v5_semantic_binder", "binding_explanation": "The text states that the mixture for LFP/C@LATP@GNS was heated to 90 °C to evaporate water.", "candidate_keys": ["7e39fcc07aee674c8cce5004d463abd08eb2d25a"], "condition": {"duration": "until water evaporated", "stirring": "3 h"}, "confidence": 0.9, "doc_id": "3", "evidence": "The mixture was heated to 90 °C until the water was completely evaporated after vigorous stirring for 3 h.", "evidence_assessment": {"problem": null, "quote_in_combined": true, "row_column_binding_clear": true}, "evidence_quote": "The mixture was heated to 90 °C until the water was completely evaporated after vigorous stirring for 3 h.", "material": "LFP/C@LATP@GNS", "material_binding": {"measured_entity": "LFP/C@LATP@GNS", "problem": null, "roles": {}}, "page_range": "1-62", "property": "process_temperature", "property_subtype": "drying before sintering", "record_id": "6c9a0a515dd5282d", "source_doc_type": "primary_research", "source_property_label": "heated to", "target_property_match": true, "unit": "°C", "v5_semantic_reason": "The evidence exactly matches: 'The mixture was heated to 90 °C until the water was completely evaporated' for LFP/C@LATP@GNS. Property is process_temperature (drying before sintering).", "v5_semantic_verdict": "ACCEPT", "value": 90, "value_max": null, "value_text": "90"}
{"agentic_source": "v5_input_record", "agentic_version": "agentic_material_corpus_v5_semantic_binder", "binding_explanation": "The text describes electrode preparation: slurry of LFP/C composites, Super P, and binder on Al foil, dried at 120 °C for 10 h.", "candidate_keys": ["8f851399179756c6f3d90543ddc5ac1a56978222"], "condition": {"duration": "10 h", "substrate": "aluminum foil"}, "confidence": 0.95, "doc_id": "3", "evidence": "dried at 120 °C for 10 h", "evidence_assessment": {"problem": null, "quote_in_combined": true, "row_column_binding_clear": true}, "evidence_quote": "dried at 120 °C for 10 h", "material": "LFP/C composites", "material_binding": {"measured_entity": "LFP/C composites", "problem": null, "roles": {}}, "page_range": "1-62", "property": "process_temperature", "property_subtype": "drying temperature", "record_id": "6ddc7dd661616e69", "source_doc_type": "primary_research", "source_property_label": "dried at", "target_property_match": true, "unit": "°C", "v5_semantic_reason": "The evidence exactly matches: 'dried at 120 °C for 10 h' for LFP/C composites electrode preparation. Property is process_temperature (drying temperature).", "v5_semantic_verdict": "ACCEPT", "value": 120, "value_max": null, "value_text": "120"}
{"agentic_source": "v5_input_record", "agentic_version": "agentic_material_corpus_v5_semantic_binder", "binding_explanation": "The text explicitly states that the black gel (LFP/C@LATP) was dried at 80-90 °C for 2 h.", "candidate_keys": ["9013c20ae37aff6684c3d34dd849197095b77435"], "condition": {"duration": "2 h", "material_state": "gel"}, "confidence": 0.95, "doc_id": "3", "evidence": "The obtained black gel was dried at 80-90 °C for 2 h", "evidence_assessment": {"problem": null, "quote_in_combined": true, "row_column_binding_clear": true}, "evidence_quote": "The obtained black gel was dried at 80-90 °C for 2 h", "material": "LFP/C@LATP", "material_binding": {"measured_entity": "LFP/C@LATP", "problem": null, "roles": {}}, "page_range": "1-62", "property": "process_temperature", "property_subtype": "drying temperature", "record_id": "abce4f8ab556e5ed", "source_doc_type": "primary_research", "source_property_label": "dried at", "target_property_match": true, "unit": "°C", "v5_semantic_reason": "The evidence exactly matches: 'The obtained black gel was dried at 80-90 °C for 2 h' for LFP/C@LATP. Property is process_temperature (drying temperature).", "v5_semantic_verdict": "ACCEPT", "value": 85, "value_max": 90, "value_text": "80-90"}
{"agentic_source": "v5_input_record", "agentic_version": "agentic_material_corpus_v5_semantic_binder", "binding_explanation": "The evidence describes a cyclic thermomechanical experiment for a POSS-PCL network with 42 wt% POSS content, where cooling induces elongation at 55°C, binding the material to this temperature.", "candidate_keys": ["743df0b2e119943271b6464ea1fc9d88464871bb"], "condition": {}, "confidence": 0.85, "doc_id": "4", "evidence": "The experiments began at the asterisk with the sample being cooled, inducing rapid elongation at 55°C.", "evidence_assessment": {"problem": null, "quote_in_combined": true, "row_column_binding_clear": true}, "evidence_quote": "The experiments began at the asterisk with the sample being cooled, inducing rapid elongation at 55°C.", "material": "POSS-PCL network with 42 wt% POSS", "material_binding": {"measured_entity": "POSS-PCL network with 42 wt% POSS", "problem": null, "roles": {}}, "page_range": "65-128", "property": "process_temperature", "property_subtype": "cooling-induced elongation temperature", "record_id": "00fc80b05081123b", "source_doc_type": "primary_research", "source_property_label": "cooling-induced elongation temperature", "target_property_match": true, "unit": "°C", "v5_semantic_reason": "Evidence directly states cooling-induced elongation at 55°C for POSS-PCL network with 42 wt% POSS. Property is process_temperature (cooling-induced elongation temperature). Source is primary research (experimental figure caption).", "v5_semantic_verdict": "ACCEPT", "value": 55, "value_max": null, "value_text": "55"}
{"agentic_source": "v5_input_record", "agentic_version": "agentic_material_corpus_v5_semantic_binder", "binding_explanation": "The evidence describes a SmC LCE undergoing phase transition when heated from 25 to 90°C, binding the material to this temperature range.", "candidate_keys": ["82c53e9c16b91f53957c7c01da42f2330ed982e7"], "condition": {}, "confidence": 0.85, "doc_id": "4", "evidence": "When the LCE was heated from 25 to 90°C the SmC phases transformed into the SmA phase, while the tilt angle decreased from 23° to 11°.", "evidence_assessment": {"problem": null, "quote_in_combined": true, "row_column_binding_clear": true}, "evidence_quote": "When the LCE was heated from 25 to 90°C the SmC phases transformed into the SmA phase, while the tilt angle decreased from 23° to 11°.", "material": "SmC LCE (liquid crystal elastomer)", "material_binding": {"measured_entity": "SmC LCE (liquid crystal elastomer)", "problem": null, "roles": {}}, "page_range": "1-64", "property": "process_temperature", "property_subtype": "heating range for phase transition", "record_id": "2647c83f3a7e6e3e", "source_doc_type": "primary_research", "source_property_label": "heating range for phase transition", "target_property_match": true, "unit": "°C", "v5_semantic_reason": "Evidence directly states heating from 25 to 90°C for SmC LCE causing phase transition. Property is process_temperature (heating range for phase transition). Source is primary research.", "v5_semantic_verdict": "ACCEPT", "value": 25, "value_max": 90, "value_text": "25 to 90"}
{"agentic_source": "v5_input_record", "agentic_version": "agentic_material_corpus_v5_semantic_binder", "binding_explanation": "The evidence explicitly states that the epoxy/TEG composite was cured at 120°C, binding the material to this curing temperature.", "candidate_keys": ["b093dc2d6c3e66463469cad1b6b20cb66672545f"], "condition": {}, "confidence": 0.9, "doc_id": "4", "evidence": "The samples were prepared by mixing the epoxy composition and TEG powder components in the required proportion. Then the polymer billets were cured in a cylindrical or pipe-like mould at 120°C for 4 h.", "evidence_assessment": {"problem": null, "quote_in_combined": true, "row_column_binding_clear": true}, "evidence_quote": "The samples were prepared by mixing the epoxy composition and TEG powder components in the required proportion. Then the polymer billets were cured in a cylindrical or pipe-like mould at 120°C for 4 h.", "material": "Epoxy/TEG composite", "material_binding": {"measured_entity": "Epoxy/TEG composite", "problem": null, "roles": {}}, "page_range": "65-128", "property": "process_temperature", "property_subtype": "curing temperature", "record_id": "3eeeb67d4f06574c", "source_doc_type": "primary_research", "source_property_label": "curing temperature", "target_property_match": true, "unit": "°C", "v5_semantic_reason": "Evidence explicitly states curing at 120°C for epoxy/TEG composite. Property is process_temperature (curing temperature). Source is primary research.", "v5_semantic_verdict": "ACCEPT", "value": 120, "value_max": null, "value_text": "120"}
{"agentic_source": "v5_input_record", "agentic_version": "agentic_material_corpus_v5_semantic_binder", "binding_explanation": "The evidence states that the same SmC LCE, when heated further from 90 to 130°C, undergoes another phase transition, binding the material to this temperature range.", "candidate_keys": ["82c53e9c16b91f53957c7c01da42f2330ed982e7"], "condition": {}, "confidence": 0.85, "doc_id": "4", "evidence": "Upon further temperature increase from 90 to 130°C, the SmA phase transformed into the isotropic phase resulting in a sample shrinkage from 8.5 to 6.3 mm.", "evidence_assessment": {"problem": null, "quote_in_combined": true, "row_column_binding_clear": true}, "evidence_quote": "Upon further temperature increase from 90 to 130°C, the SmA phase transformed into the isotropic phase resulting in a sample shrinkage from 8.5 to 6.3 mm.", "material": "SmC LCE (liquid crystal elastomer)", "material_binding": {"measured_entity": "SmC LCE (liquid crystal elastomer)", "problem": null, "roles": {}}, "page_range": "1-64", "property": "process_temperature", "property_subtype": "heating range for further phase transition", "record_id": "5e89e62f05f0b60c", "source_doc_type": "primary_research", "source_property_label": "heating range for further phase transition", "target_property_match": true, "unit": "°C", "v5_semantic_reason": "Evidence directly states further heating from 90 to 130°C for same SmC LCE causing another phase transition. Property is process_temperature (heating range for further phase transition). Source is primary research.", "v5_semantic_verdict": "ACCEPT", "value": 90, "value_max": 130, "value_text": "90 to 130"}
{"agentic_source": "v5_input_record", "agentic_version": "agentic_material_corpus_v5_semantic_binder", "binding_explanation": "The sentence explicitly gives initial weight loss temperature for siliconized epoxy system cured with phosphorus-containing diamine as 239°C.", "candidate_keys": ["46ecffb3054e631751c33224c66b4c4135c23273"], "condition": {"curing_agent": "phosphorus-containing diamine"}, "confidence": 0.95, "doc_id": "5", "evidence": "The initial weight loss for siliconized epoxy system occurred at around 239°C followed by a further weight loss at 378°C.", "evidence_assessment": {"problem": null, "quote_in_combined": true, "row_column_binding_clear": true}, "evidence_quote": "The initial weight loss for siliconized epoxy system occurred at around 239°C followed by a further weight loss at 378°C.", "material": "siliconized epoxy system", "material_binding": {"measured_entity": "siliconized epoxy system", "problem": null, "roles": {}}, "page_range": "1-64", "property": "process_temperature", "property_subtype": "initial weight loss temperature", "record_id": "cbbbd4ad4f5f84ff", "source_doc_type": "primary_research", "source_property_label": "initial weight loss", "target_property_match": true, "unit": "°C", "v5_semantic_reason": "Exact quote in combined.md supports initial weight loss temperature for siliconized epoxy system cured with phosphorus-containing diamine as 239°C. Property process_temperature is appropriate for intentional preparation condition (thermal degradation temperature).", "v5_semantic_verdict": "ACCEPT", "value": 239, "value_max": null, "value_text": "239"}
{"agentic_source": "v5_input_record", "agentic_version": "agentic_material_corpus_v5_semantic_binder", "binding_explanation": "The evidence explicitly states the decomposition temperature of neat silicone rubber as 381°C.", "candidate_keys": ["9a4addb70d3089a96a564eff38cc2dfd62093065"], "condition": {}, "confidence": 0.95, "doc_id": "5", "evidence": "in comparison to 381°C of neat silicone rubber", "evidence_assessment": {"problem": null, "quote_in_combined": true, "row_column_binding_clear": true}, "evidence_quote": "in comparison to 381°C of neat silicone rubber", "material": "neat silicone rubber", "material_binding": {"measured_entity": "neat silicone rubber", "problem": null, "roles": {}}, "page_range": "65-128", "property": "process_temperature", "property_subtype": "decomposition temperature", "record_id": "d5958dc48229eb8b", "source_doc_type": "primary_research", "source_property_label": "decomposition temperature", "target_property_match": true, "unit": "°C", "v5_semantic_reason": "Exact quote in combined.md supports decomposition temperature of neat silicone rubber as 381°C. Property process_temperature is appropriate for thermal degradation temperature.", "v5_semantic_verdict": "ACCEPT", "value": 381, "value_max": null, "value_text": "381"}
{"agentic_source": "v5_input_record", "agentic_version": "agentic_material_corpus_v5_semantic_binder", "binding_explanation": "Same sentence, for 0.5 vol% MWCNT-filled PDMS, temperature is 493°C.", "candidate_keys": ["35b4a532c3c8dceb6d43e3428bc69b34e57a169a"], "condition": {"filler": "0.5 vol% MWCNT", "weight_loss": "10%"}, "confidence": 0.95, "doc_id": "5", "evidence": "the temperatures at 10% weight loss of 0, 0.5 and 2.0 vol% MWCNT-filled PDMS nanocomposites are 473, 493 and 496°C, respectively.", "evidence_assessment": {"problem": null, "quote_in_combined": true, "row_column_binding_clear": true}, "evidence_quote": "the temperatures at 10% weight loss of 0, 0.5 and 2.0 vol% MWCNT-filled PDMS nanocomposites are 473, 493 and 496°C, respectively.", "material": "PDMS", "material_binding": {"measured_entity": "PDMS", "problem": null, "roles": {}}, "page_range": "65-128", "property": "process_temperature", "property_subtype": "degradation temperature (10% weight loss)", "record_id": "f2ccb8b4c51738bc", "source_doc_type": "primary_research", "source_property_label": "temperatures at 10% weight loss", "target_property_match": true, "unit": "°C", "v5_semantic_reason": "Exact quote in combined.md supports temperature at 10% weight loss for 0.5 vol% MWCNT-filled PDMS as 493°C. Property process_temperature is appropriate for thermal degradation temperature.", "v5_semantic_verdict": "ACCEPT", "value": 493, "value_max": null, "value_text": "493"}
{"agentic_source": "v5_input_record", "agentic_version": "agentic_material_corpus_v5_semantic_binder", "binding_explanation": "Same sentence, for 10% siloxane content, Tg is 125°C.", "candidate_keys": ["657c46ad02921e2232bd97d46106706112a8edae"], "condition": {"curing_agent": "HMDA", "siloxane_content": "10%"}, "confidence": 0.95, "doc_id": "5", "evidence": "while for HMDA the values of Tg were found to be 126°C, 125°C and 123°C, respectively.", "evidence_assessment": {"problem": null, "quote_in_combined": true, "row_column_binding_clear": true}, "evidence_quote": "while for HMDA the values of Tg were found to be 126°C, 125°C and 123°C, respectively.", "material": "hybrid siliconized epoxy material", "material_binding": {"measured_entity": "hybrid siliconized epoxy material", "problem": null, "roles": {}}, "page_range": "1-64", "property": "thermal_transition", "property_subtype": "glass transition temperature (Tg)", "record_id": "0ec08e7c836dc3ce", "source_doc_type": "primary_research", "source_property_label": "Tg", "target_property_match": true, "unit": "°C", "v5_semantic_reason": "Exact quote in combined.md supports Tg of hybrid siliconized epoxy material with 10% siloxane content cured by HMDA as 125°C. Property thermal_transition is correct.", "v5_semantic_verdict": "ACCEPT", "value": 125, "value_max": null, "value_text": "125"}
{"agentic_source": "v5_input_record", "agentic_version": "agentic_material_corpus_v5_semantic_binder", "binding_explanation": "The evidence explicitly states the Tg of unmodified epoxy as 177°C.", "candidate_keys": ["25558b7d42a021c3363d93dbe9d3d811bc8855ff"], "condition": {}, "confidence": 0.95, "doc_id": "5", "evidence": "The Tg of the unmodified epoxy was found to be 177°C", "evidence_assessment": {"problem": null, "quote_in_combined": true, "row_column_binding_clear": true}, "evidence_quote": "The Tg of the unmodified epoxy was found to be 177°C", "material": "unmodified epoxy", "material_binding": {"measured_entity": "unmodified epoxy", "problem": null, "roles": {}}, "page_range": "1-64", "property": "thermal_transition", "property_subtype": "glass transition temperature", "record_id": "1a27cd3d4109bfce", "source_doc_type": "primary_research", "source_property_label": "Tg", "target_property_match": true, "unit": "°C", "v5_semantic_reason": "Exact quote in combined.md supports Tg of unmodified epoxy as 177°C. Property thermal_transition is correct.", "v5_semantic_verdict": "ACCEPT", "value": 177, "value_max": null, "value_text": "177"}
{"agentic_source": "v5_input_record", "agentic_version": "agentic_material_corpus_v5_semantic_binder", "binding_explanation": "The sentence gives Tg for hybrid siliconized epoxy with 5% siloxane content cured by HMDA as 126°C.", "candidate_keys": ["657c46ad02921e2232bd97d46106706112a8edae"], "condition": {"curing_agent": "HMDA", "siloxane_content": "5%"}, "confidence": 0.95, "doc_id": "5", "evidence": "while for HMDA the values of Tg were found to be 126°C, 125°C and 123°C, respectively.", "evidence_assessment": {"problem": null, "quote_in_combined": true, "row_column_binding_clear": true}, "evidence_quote": "while for HMDA the values of Tg were found to be 126°C, 125°C and 123°C, respectively.", "material": "hybrid siliconized epoxy material", "material_binding": {"measured_entity": "hybrid siliconized epoxy material", "problem": null, "roles": {}}, "page_range": "1-64", "property": "thermal_transition", "property_subtype": "glass transition temperature (Tg)", "record_id": "347b6f2a4a25239e", "source_doc_type": "primary_research", "source_property_label": "Tg", "target_property_match": true, "unit": "°C", "v5_semantic_reason": "Exact quote in combined.md, Tg value 126°C for hybrid siliconized epoxy with 5% siloxane and HMDA curing agent is correctly extracted.", "v5_semantic_verdict": "ACCEPT", "value": 126, "value_max": null, "value_text": "126"}
{"agentic_source": "v5_input_record", "agentic_version": "agentic_material_corpus_v5_semantic_binder", "binding_explanation": "The evidence explicitly states the Tg of TGDDM/BAPPO as 207°C.", "candidate_keys": ["518f95fd0e6973e45e196ae54478c28b3ccc08e9"], "condition": {}, "confidence": 0.95, "doc_id": "5", "evidence": "the Tg and storage modulus of TGDDM/BAPPO system were enhanced to 207°C", "evidence_assessment": {"problem": null, "quote_in_combined": true, "row_column_binding_clear": true}, "evidence_quote": "the Tg and storage modulus of TGDDM/BAPPO system were enhanced to 207°C", "material": "TGDDM/BAPPO", "material_binding": {"measured_entity": "TGDDM/BAPPO", "problem": null, "roles": {}}, "page_range": "1-64", "property": "thermal_transition", "property_subtype": "glass transition temperature", "record_id": "4eb29b97a363b689", "source_doc_type": "primary_research", "source_property_label": "Tg", "target_property_match": true, "unit": "°C", "v5_semantic_reason": "Exact quote in combined.md, Tg of TGDDM/BAPPO system is 207°C, correctly extracted.", "v5_semantic_verdict": "ACCEPT", "value": 207, "value_max": null, "value_text": "207"}
{"agentic_source": "v5_input_record", "agentic_version": "agentic_material_corpus_v5_semantic_binder", "binding_explanation": "Same sentence, for 15% siloxane content, Tg is 123°C.", "candidate_keys": ["657c46ad02921e2232bd97d46106706112a8edae"], "condition": {"curing_agent": "HMDA", "siloxane_content": "15%"}, "confidence": 0.95, "doc_id": "5", "evidence": "while for HMDA the values of Tg were found to be 126°C, 125°C and 123°C, respectively.", "evidence_assessment": {"problem": null, "quote_in_combined": true, "row_column_binding_clear": true}, "evidence_quote": "while for HMDA the values of Tg were found to be 126°C, 125°C and 123°C, respectively.", "material": "hybrid siliconized epoxy material", "material_binding": {"measured_entity": "hybrid siliconized epoxy material", "problem": null, "roles": {}}, "page_range": "1-64", "property": "thermal_transition", "property_subtype": "glass transition temperature (Tg)", "record_id": "5275dcdfd6553472", "source_doc_type": "primary_research", "source_property_label": "Tg", "target_property_match": true, "unit": "°C", "v5_semantic_reason": "Exact quote in combined.md, Tg 123°C for hybrid siliconized epoxy with 15% siloxane and HMDA curing agent is correctly extracted.", "v5_semantic_verdict": "ACCEPT", "value": 123, "value_max": null, "value_text": "123"}
{"agentic_source": "v5_input_record", "agentic_version": "agentic_material_corpus_v5_semantic_binder", "binding_explanation": "Same sentence, for 10% siloxane content, Tg is 161°C.", "candidate_keys": ["657c46ad02921e2232bd97d46106706112a8edae"], "condition": {"curing_agent": "BAPPO", "siloxane_content": "10%"}, "confidence": 0.95, "doc_id": "5", "evidence": "the values of Tg of hybrid siliconized epoxy materials having 5%, 10% and 15% siloxane content cured by BAPPO are 163°C, 161°C and 160°C, respectively", "evidence_assessment": {"problem": null, "quote_in_combined": true, "row_column_binding_clear": true}, "evidence_quote": "the values of Tg of hybrid siliconized epoxy materials having 5%, 10% and 15% siloxane content cured by BAPPO are 163°C, 161°C and 160°C, respectively", "material": "hybrid siliconized epoxy material", "material_binding": {"measured_entity": "hybrid siliconized epoxy material", "problem": null, "roles": {}}, "page_range": "1-64", "property": "thermal_transition", "property_subtype": "glass transition temperature (Tg)", "record_id": "6394e0c5cc6b9c3c", "source_doc_type": "primary_research", "source_property_label": "Tg", "target_property_match": true, "unit": "°C", "v5_semantic_reason": "Exact quote in combined.md, Tg 161°C for hybrid siliconized epoxy with 10% siloxane and BAPPO curing agent is correctly extracted.", "v5_semantic_verdict": "ACCEPT", "value": 161, "value_max": null, "value_text": "161"}
{"agentic_source": "v5_input_record", "agentic_version": "agentic_material_corpus_v5_semantic_binder", "binding_explanation": "Same sentence, for 15% siloxane content, Tg is 160°C.", "candidate_keys": ["657c46ad02921e2232bd97d46106706112a8edae"], "condition": {"curing_agent": "BAPPO", "siloxane_content": "15%"}, "confidence": 0.95, "doc_id": "5", "evidence": "the values of Tg of hybrid siliconized epoxy materials having 5%, 10% and 15% siloxane content cured by BAPPO are 163°C, 161°C and 160°C, respectively", "evidence_assessment": {"problem": null, "quote_in_combined": true, "row_column_binding_clear": true}, "evidence_quote": "the values of Tg of hybrid siliconized epoxy materials having 5%, 10% and 15% siloxane content cured by BAPPO are 163°C, 161°C and 160°C, respectively", "material": "hybrid siliconized epoxy material", "material_binding": {"measured_entity": "hybrid siliconized epoxy material", "problem": null, "roles": {}}, "page_range": "1-64", "property": "thermal_transition", "property_subtype": "glass transition temperature (Tg)", "record_id": "68f135a331bad4b9", "source_doc_type": "primary_research", "source_property_label": "Tg", "target_property_match": true, "unit": "°C", "v5_semantic_reason": "Exact quote in combined.md, Tg 160°C for hybrid siliconized epoxy with 15% siloxane and BAPPO curing agent is correctly extracted.", "v5_semantic_verdict": "ACCEPT", "value": 160, "value_max": null, "value_text": "160"}
{"agentic_source": "v5_input_record", "agentic_version": "agentic_material_corpus_v5_semantic_binder", "binding_explanation": "Same row, column '15C下首圈放电比容量电(mAh/g)' gives 79.56 mAh/g for material Li3V2(P17/18Si1/18O4)3.", "candidate_keys": ["6d0c23bcaf7a790495866bf5ea710fbeb49d94a7"], "condition": {"cycle": 1, "rate": "15C"}, "confidence": 0.98, "doc_id": "8", "evidence": "<tr><td>S14</td><td> $Li_{3}V_{2}(P_{17/18}Si_{1/18}O_{4})_{3}$ </td><td>3.30</td><td>117.12</td><td>95.12%</td><td>79.56</td><td>68.55%</td></tr>", "evidence_assessment": {"problem": null, "quote_in_combined": true, "row_column_binding_clear": true}, "evidence_quote": "<tr><td>S14</td><td> $Li_{3}V_{2}(P_{17/18}Si_{1/18}O_{4})_{3}$ </td><td>3.30</td><td>117.12</td><td>95.12%</td><td>79.56</td><td>68.55%</td></tr>", "material": "Li3V2(P17/18Si1/18O4)3", "material_binding": {"measured_entity": "Li3V2(P17/18Si1/18O4)3", "problem": null, "roles": {"electrode": "Li3V2(P17/18Si1/18O4)3"}}, "page_range": "1-20", "property": "discharge_capacity", "property_subtype": null, "record_id": "2aa66e94b7d5882a", "source_doc_type": "patent", "source_property_label": "15C下首圈放电比容量电(mAh/g)", "target_property_match": true, "unit": "mAh/g", "v5_semantic_reason": "Table 2 row S14: material Li3V2(P17/18Si1/18O4)3, column '15C下首圈放电比容量电(mAh/g)' value 79.56 mAh/g at 15C, cycle 1. Property discharge_capacity matches schema. Evidence quote exact from combined.md.", "v5_semantic_verdict": "ACCEPT", "value": 79.56, "value_max": null, "value_text": "79.56"}
{"agentic_source": "v5_input_record", "agentic_version": "agentic_material_corpus_v5_semantic_binder", "binding_explanation": "Same row, column '15C下首圈放电比容量电(mAh/g)' gives 78.22 mAh/g for material Na3V1.5Fe0.5(P17/18Si1/18O4)3.", "candidate_keys": ["7a142b6653f4848a34e68ef2e7e6f94672ecb0da"], "condition": {"cycle": 1, "rate": "15C"}, "confidence": 0.98, "doc_id": "8", "evidence": "<tr><td>S9</td><td> $Na_{3}V_{1.5}Fe_{0.5}(P_{17/18}Si_{1/18}O_{4})_{3}$ </td><td>3.32</td><td>113.21</td><td>94.38%</td><td>78.22</td><td>67.98%</td></tr>", "evidence_assessment": {"problem": null, "quote_in_combined": true, "row_column_binding_clear": true}, "evidence_quote": "<tr><td>S9</td><td> $Na_{3}V_{1.5}Fe_{0.5}(P_{17/18}Si_{1/18}O_{4})_{3}$ </td><td>3.32</td><td>113.21</td><td>94.38%</td><td>78.22</td><td>67.98%</td></tr>", "material": "Na3V1.5Fe0.5(P17/18Si1/18O4)3", "material_binding": {"measured_entity": "Na3V1.5Fe0.5(P17/18Si1/18O4)3", "problem": null, "roles": {"electrode": "Na3V1.5Fe0.5(P17/18Si1/18O4)3"}}, "page_range": "1-20", "property": "discharge_capacity", "property_subtype": null, "record_id": "45151083f8e732ae", "source_doc_type": "patent", "source_property_label": "15C下首圈放电比容量电(mAh/g)", "target_property_match": true, "unit": "mAh/g", "v5_semantic_reason": "Table 2 row S9: material Na3V1.5Fe0.5(P17/18Si1/18O4)3, column '15C下首圈放电比容量电(mAh/g)' value 78.22 mAh/g at 15C, cycle 1. Property discharge_capacity matches schema. Evidence quote exact from combined.md.", "v5_semantic_verdict": "ACCEPT", "value": 78.22, "value_max": null, "value_text": "78.22"}
{"agentic_source": "v5_input_record", "agentic_version": "agentic_material_corpus_v5_semantic_binder", "binding_explanation": "Table row for material Li3V2(P17/18Si1/18O4)3 (battery S14) shows '电池比容量(mAh/g)' value 117.12 at 0.1C.", "candidate_keys": ["6d0c23bcaf7a790495866bf5ea710fbeb49d94a7"], "condition": {"cycle": 1, "rate": "0.1C"}, "confidence": 0.98, "doc_id": "8", "evidence": "<tr><td>S14</td><td> $Li_{3}V_{2}(P_{17/18}Si_{1/18}O_{4})_{3}$ </td><td>3.30</td><td>117.12</td><td>95.12%</td><td>79.56</td><td>68.55%</td></tr>", "evidence_assessment": {"problem": null, "quote_in_combined": true, "row_column_binding_clear": true}, "evidence_quote": "<tr><td>S14</td><td> $Li_{3}V_{2}(P_{17/18}Si_{1/18}O_{4})_{3}$ </td><td>3.30</td><td>117.12</td><td>95.12%</td><td>79.56</td><td>68.55%</td></tr>", "material": "Li3V2(P17/18Si1/18O4)3", "material_binding": {"measured_entity": "Li3V2(P17/18Si1/18O4)3", "problem": null, "roles": {"electrode": "Li3V2(P17/18Si1/18O4)3"}}, "page_range": "1-20", "property": "discharge_capacity", "property_subtype": null, "record_id": "47244c117b847958", "source_doc_type": "patent", "source_property_label": "电池比容量(mAh/g)", "target_property_match": true, "unit": "mAh/g", "v5_semantic_reason": "Table 2 row S14: material Li3V2(P17/18Si1/18O4)3, column '电池比容量(mAh/g)' value 117.12 mAh/g at 0.1C (implied from context). Property discharge_capacity matches schema. Evidence quote exact from combined.md.", "v5_semantic_verdict": "ACCEPT", "value": 117.12, "value_max": null, "value_text": "117.12"}
{"agentic_source": "v5_input_record", "agentic_version": "agentic_material_corpus_v5_semantic_binder", "binding_explanation": "Same row, column '15C下首圈放电比容量电(mAh/g)' gives 79.24 mAh/g for material Na3V1.8Mn0.2(P17/18Si1/18O4)3.", "candidate_keys": ["2e75f5e53d3859e7eef63dcb9e149bdf6b4dd221"], "condition": {"cycle": 1, "rate": "15C"}, "confidence": 0.98, "doc_id": "8", "evidence": "<tr><td>S8</td><td> $Na_{3}V_{1.8}Mn_{0.2}(P_{17/18}Si_{1/18}O_{4})_{3}$ </td><td>3.57</td><td>114.21</td><td>95.10%</td><td>79.24</td><td>68.51%</td></tr>", "evidence_assessment": {"problem": null, "quote_in_combined": true, "row_column_binding_clear": true}, "evidence_quote": "<tr><td>S8</td><td> $Na_{3}V_{1.8}Mn_{0.2}(P_{17/18}Si_{1/18}O_{4})_{3}$ </td><td>3.57</td><td>114.21</td><td>95.10%</td><td>79.24</td><td>68.51%</td></tr>", "material": "Na3V1.8Mn0.2(P17/18Si1/18O4)3", "material_binding": {"measured_entity": "Na3V1.8Mn0.2(P17/18Si1/18O4)3", "problem": null, "roles": {"electrode": "Na3V1.8Mn0.2(P17/18Si1/18O4)3"}}, "page_range": "1-20", "property": "discharge_capacity", "property_subtype": null, "record_id": "51b7c37118e0c02e", "source_doc_type": "patent", "source_property_label": "15C下首圈放电比容量电(mAh/g)", "target_property_match": true, "unit": "mAh/g", "v5_semantic_reason": "Table 2 row S8: material Na3V1.8Mn0.2(P17/18Si1/18O4)3, column '15C下首圈放电比容量电(mAh/g)' value 79.24 mAh/g at 15C, cycle 1. Property discharge_capacity matches schema. Evidence quote exact from combined.md.", "v5_semantic_verdict": "ACCEPT", "value": 79.24, "value_max": null, "value_text": "79.24"}
{"agentic_source": "v5_input_record", "agentic_version": "agentic_material_corpus_v5_semantic_binder", "binding_explanation": "Same row, column '15C下首圈放电比容量电(mAh/g)' gives 84.21 mAh/g for material Na3V2(P17/18Ge1/18O4)3.", "candidate_keys": ["63b4490f36ed889b06e7e34282c6d4ffbc0b019a"], "condition": {"cycle": 1, "rate": "15C"}, "confidence": 0.98, "doc_id": "8", "evidence": "<tr><td>S5</td><td> $Na_{3}V_{2}(P_{17/18}Ge_{1/18}O_{4})_{3}$ </td><td>3.33</td><td>114.12</td><td>95.70%</td><td>84.21</td><td>73.79%</td></tr>", "evidence_assessment": {"problem": null, "quote_in_combined": true, "row_column_binding_clear": true}, "evidence_quote": "<tr><td>S5</td><td> $Na_{3}V_{2}(P_{17/18}Ge_{1/18}O_{4})_{3}$ </td><td>3.33</td><td>114.12</td><td>95.70%</td><td>84.21</td><td>73.79%</td></tr>", "material": "Na3V2(P17/18Ge1/18O4)3", "material_binding": {"measured_entity": "Na3V2(P17/18Ge1/18O4)3", "problem": null, "roles": {"electrode": "Na3V2(P17/18Ge1/18O4)3"}}, "page_range": "1-20", "property": "discharge_capacity", "property_subtype": null, "record_id": "5cb4c9712511cb30", "source_doc_type": "patent", "source_property_label": "15C下首圈放电比容量电(mAh/g)", "target_property_match": true, "unit": "mAh/g", "v5_semantic_reason": "Table 2 row S5: material Na3V2(P17/18Ge1/18O4)3, column '15C下首圈放电比容量电(mAh/g)' value 84.21 mAh/g at 15C, cycle 1. Property discharge_capacity matches schema. Evidence quote exact from combined.md.", "v5_semantic_verdict": "ACCEPT", "value": 84.21, "value_max": null, "value_text": "84.21"}
{"agentic_source": "v5_input_record", "agentic_version": "agentic_material_corpus_v5_semantic_binder", "binding_explanation": "Table row for material Na3V1.8Mn0.2(P17/18Si1/18O4)3 (battery S8) shows '电池比容量(mAh/g)' value 114.21 at 0.1C.", "candidate_keys": ["2e75f5e53d3859e7eef63dcb9e149bdf6b4dd221"], "condition": {"cycle": 1, "rate": "0.1C"}, "confidence": 0.98, "doc_id": "8", "evidence": "<tr><td>S8</td><td> $Na_{3}V_{1.8}Mn_{0.2}(P_{17/18}Si_{1/18}O_{4})_{3}$ </td><td>3.57</td><td>114.21</td><td>95.10%</td><td>79.24</td><td>68.51%</td></tr>", "evidence_assessment": {"problem": null, "quote_in_combined": true, "row_column_binding_clear": true}, "evidence_quote": "<tr><td>S8</td><td> $Na_{3}V_{1.8}Mn_{0.2}(P_{17/18}Si_{1/18}O_{4})_{3}$ </td><td>3.57</td><td>114.21</td><td>95.10%</td><td>79.24</td><td>68.51%</td></tr>", "material": "Na3V1.8Mn0.2(P17/18Si1/18O4)3", "material_binding": {"measured_entity": "Na3V1.8Mn0.2(P17/18Si1/18O4)3", "problem": null, "roles": {"electrode": "cathode active material"}}, "page_range": "1-20", "property": "discharge_capacity", "property_subtype": null, "record_id": "5ce2d29f4289a9d2", "source_doc_type": "patent", "source_property_label": "电池比容量(mAh/g)", "target_property_match": true, "unit": "mAh/g", "v5_semantic_reason": "Table row S8 shows discharge capacity 114.21 mAh/g at 0.1C for material Na3V1.8Mn0.2(P17/18Si1/18O4)3. Evidence quote matches combined.md exactly.", "v5_semantic_verdict": "ACCEPT", "value": 114.21, "value_max": null, "value_text": "114.21"}
{"agentic_source": "v5_input_record", "agentic_version": "agentic_material_corpus_v5_semantic_binder", "binding_explanation": "Table row for material S13 (Na2K1V1.5Mn0.5(P17/18Si1/18O4)3) has column '15C下首圈放电比容量电(mAh/g)' with value 79.55, unit mAh/g, condition 15C first cycle.", "candidate_keys": ["b851d63f008809023054aa5fbbd838cc2bd8a264"], "condition": {"cycle": "first", "rate": "15C"}, "confidence": 0.98, "doc_id": "8", "evidence": "<tr><td>S13</td><td> $Na_{2}K_{1}V_{1.5}Mn_{0.5}(P_{17/18}Si_{1/18}O_{4})_{3}$ </td><td>3.63</td><td>114.21</td><td>95.95%</td><td>79.55</td><td>69.62%</td></tr>", "evidence_assessment": {"problem": null, "quote_in_combined": true, "row_column_binding_clear": true}, "evidence_quote": "<tr><td>S13</td><td> $Na_{2}K_{1}V_{1.5}Mn_{0.5}(P_{17/18}Si_{1/18}O_{4})_{3}$ </td><td>3.63</td><td>114.21</td><td>95.95%</td><td>79.55</td><td>69.62%</td></tr>", "material": "Na2K1V1.5Mn0.5(P17/18Si1/18O4)3", "material_binding": {"measured_entity": "Na2K1V1.5Mn0.5(P17/18Si1/18O4)3", "problem": null, "roles": {"electrode": "cathode active material"}}, "page_range": "1-20", "property": "discharge_capacity", "property_subtype": "15C first-cycle discharge specific capacity", "record_id": "663cff3f90676bcb", "source_doc_type": "patent", "source_property_label": "15C下首圈放电比容量电(mAh/g)", "target_property_match": true, "unit": "mAh/g", "v5_semantic_reason": "Table row S13 shows 15C first-cycle discharge capacity 79.55 mAh/g for material Na2K1V1.5Mn0.5(P17/18Si1/18O4)3. Evidence quote matches combined.md exactly.", "v5_semantic_verdict": "ACCEPT", "value": 79.55, "value_max": null, "value_text": "79.55"}
{"agentic_source": "v5_input_record", "agentic_version": "agentic_material_corpus_v5_semantic_binder", "binding_explanation": "Same row, column '15C下首圈放电比容量电(mAh/g)' gives 80.89 mAh/g for material Na3V2(P17/18Si1/18O4)3.", "candidate_keys": ["27dc034253a67c42b70751fa6a2b24e47f002dc8"], "condition": {"cycle": 1, "rate": "15C"}, "confidence": 0.98, "doc_id": "8", "evidence": "<tr><td>S1</td><td> $Na_{3}V_{2}(P_{17/18}Si_{1/18}O_{4})_{3}$ </td><td>3.31</td><td>116.11</td><td>95.69%</td><td>80.89</td><td>69.67%</td></tr>", "evidence_assessment": {"problem": null, "quote_in_combined": true, "row_column_binding_clear": true}, "evidence_quote": "<tr><td>S1</td><td> $Na_{3}V_{2}(P_{17/18}Si_{1/18}O_{4})_{3}$ </td><td>3.31</td><td>116.11</td><td>95.69%</td><td>80.89</td><td>69.67%</td></tr>", "material": "Na3V2(P17/18Si1/18O4)3", "material_binding": {"measured_entity": "Na3V2(P17/18Si1/18O4)3", "problem": null, "roles": {"electrode": "cathode active material"}}, "page_range": "1-20", "property": "discharge_capacity", "property_subtype": null, "record_id": "682bf3091424629b", "source_doc_type": "patent", "source_property_label": "15C下首圈放电比容量电(mAh/g)", "target_property_match": true, "unit": "mAh/g", "v5_semantic_reason": "Table row S1 shows 15C first-cycle discharge capacity 80.89 mAh/g for material Na3V2(P17/18Si1/18O4)3. Evidence quote matches combined.md exactly.", "v5_semantic_verdict": "ACCEPT", "value": 80.89, "value_max": null, "value_text": "80.89"}
